Repository: BattMoTeam/BattMo-gui

# BattMo - Graphical User Interface (GUI)
The Battery Modelling Toolbox (**BattMo**) is a resource for continuum modelling of electrochemical devices in MATLAB. 
It offers users a flexible framework for building fully coupled electrochemical-thermal simulations of electrochemical 
devices using 1D, 2D, or 3D geometries. **BattMo** is implemented in MATLAB and builds on the open-source MATLAB 
Reservoir Simulation Toolbox (MRST) developed at SINTEF. 

Additional information about BattMo on the [BattMo repository](https://github.com/BattMoTeam/BattMo.git)

The **BattMo GUI** is a web-based application build with **streamlit** which offers a user-friendly interface to 
conduct an end to end simulation experience. Each physical quantity needed to define an experimental protocol can be 
modified to suit the user's needs The parameter set thus defined is then used to run the BattMo P2D model.

## Development structure

The **BattMo GUI** is build in python using **streamlit**. 
- The *python* directory contains the streamlit app code and a 
database that stores the parameters used to define an experimental protocol (default values, metadata).
- The *matlab* directory contains the **BattMo** code, currently in MATLAB (might move to Julia during summer 2023). 
This code is called from the *python* section, from the **RunSimulation** class. 

This streamlit app is a multipage app
(cf [streamlit doc](https://docs.streamlit.io/library/get-started/multipage-apps/create-a-multipage-app)).
The first page, and therefore the file to run to start the app, is *Define_parameters.py*. The other pages' start files
are stored in the *pages* directory, as specified in the streamlit documentation. Here below is a brief description
of each page.

- **Define parameters** : Starting page, allows user to define all physical quantities needed to define the desired 
experimental protocol. The parameters and metadata (units, IRIs, values from literature) are stored in a SQLite file
called *BattMo_gui.db*. Once the physical quantities fit the user's need, one must **save** them using the corresponding
widget, which will save the parameters in a json file called *battmo_input* (stored in the matlab directory). 
The *battmo_input* file contains all the parameters' metadata; a second file called *battmo_formatted_input* is also
created, it's the version used as input by the matlab code.


- **Run Simulation** : Allows the user to launch the simulation, based on the parameters saved in the 
*battmo_formatted_input* file. Not accessible from the same page as the parameters definition to optimize software's
performance and make sure that the saved parameters are running.


- **Plot latest results** : Plots the results of the last simulation run, using matplotlib.


- **About** : Description tab, to be improved

File: streamlit/database/recources/parameter_sets/experimental_data/positive_electrode/active_material/LiFePO4_Xu2015.json
{
   "Name": "LiFePO4_Xu2015",   
   "Header": {},
   "component": "positive_electrode_active_material",
   "material": true,
   "Parameters": {
      "maximum_concentration": 26390,
      "volumetric_surface_area": 1878260,
      "density": 991,
      "number_of_electrons_transferred": 1,
      "activation_energy_of_reaction": 4000,
      "reaction_rate_constant": 3.626e-11,
      "maximum_lithium_stoichiometry": 0.14778,
      "minimum_lithium_stoichiometry":0.999,
      "open_circuit_potential": {
         "function": "",
         "argument_list": [
            "c",
            "T",
            "cmax"
          ]
      }
   }
}

File: streamlit/database/recources/parameter_sets/experimental_data/positive_electrode/active_material/NMC111_Safari2009.json
{
   "Name": "NMC111_Safari2009",
   "reference_name": "Safari, M, et al. 2009",
   "reference": "Safari, M., et al. 'Multimodal physics-based aging model for life prediction of Li-ion batteries.' Journal of The Electrochemical Society 156.3 (2008): A145.",
   "refrence_url": "https://iopscience.iop.org/article/10.1149/1.3043429/meta",
   "Header": {},
   "component": "positive_electrode_active_material",
   "material": true,
   "Parameters": {
      "maximum_concentration": 55554,
      "volumetric_surface_area": 885000,
      "density": 4650,
      "number_of_electrons_transferred": 1,
      "activation_energy_of_reaction":5000,
      "reaction_rate_constant": 2.33e-11,
      "maximum_lithium_stoichiometry": 0.4955,
      "minimum_lithium_stoichiometry": 0.99174,
      "open_circuit_potential": {
         "functionname": "compute_ocp_nmc111",
         "function": "(-4.656 + 0 * (c/cmax) + 88.669 * (c/cmax)^2 + 0 * (c./cmax)^3 - 401.119 * (c/cmax)^4 + 0 * (c/cmax)^5 + 342.909 * (c/cmax)^6 + 0 * (c/cmax)^7 - 462.471 * (c/cmax)^8 + 0 * (c/cmax)^9 + 433.434 * (c/cmax)^10)/(-1 + 0  * (c/cmax)+ 18.933 * (c./cmax)^2+ 0 * (c/cmax)^3- 79.532 * (c/cmax)^4+ 0 * (c/cmax)^5+ 37.311 * (c/cmax)^6+ 0 * (c/cmax)^7- 73.083 * (c/cmax)^8+ 0 * (c/cmax)^9+ 95.960 * (c/cmax)^10)+ (T - refT) * ( -1e-3* ( 0.199521039- 0.928373822 * (c/cmax)+ 1.364550689000003 * (c/cmax)^2- 0.611544893999998 * (c/cmax)^3)/ (1- 5.661479886999997 * (c/cmax)+ 11.47636191 * (c/cmax)^2- 9.82431213599998 * (c/cmax)^3+ 3.048755063 * (c/cmax)^4))",
         "argument_list": [
            "c",
            "T",
            "cmax",
            "refT"
          ]
      }
   }
}

File: streamlit/database/recources/parameter_sets/experimental_data/positive_electrode/active_material/NMC811_Chen2020.json
{
    "Name": "NMC811_Chen2020",
    "Header": {},
    "component": "positive_electrode_active_material",
    "material": true,
    "Parameters": {
       "maximum_concentration": 51765,
       "volumetric_surface_area": 382183.9 ,
       "density": 4950,
       "number_of_electrons_transferred": 1,
       "activation_energy_of_reaction":17800,
       "reaction_rate_constant": 3.42e-6,
       "maximum_lithium_stoichiometry": 0.2661,
       "minimum_lithium_stoichiometry": 0.9084,
       "open_circuit_potential": {
         "functionname": "computeOCP_NMC811_Chen2020",
         "function": "-0.8090 * (c/cmax) + 4.4875 - 0.0428 * tanh(18.5138*((c/cmax) - 0.5542)) - 17.7326 * tanh(15.7890*((c/cmax) - 0.3117)) + 17.5842 * tanh(15.9308*((c/cmax) - 0.3120))",
         "argument_list": [
            "c",
            "cmax"
         ]
       }
    }
 }
